Repository: susanjax/Selectively_Toxic_Silver_NPs

This file will contatin all the instruction needed

File: Database/ZOI/AgNPs ZOI df 11.03.2025 - AgNPs ZOI df.csv (part 1 of 5)
,NP_Synthesis,NP size_avg (nm),shape,method,Bacteria,NP_concentration (μg/ml),ZOI,reference,time (hr),Phylum,Class,Order,Family,Genus,Superkingdom,Species,bac_type,gram,"min_Incub_period, h","growth_temp, C",biosafety_level,isolated_from,Strain,Coating,Solvent for extract,Precursor of NP,"Temperature for extract, C","Duration preparing extract, min",Concentration of precursor (mM),DONE?,,COUNT of DONE,
0,green synthesis using fig,20.0,spherical,ZOI,Staphylococcus aureus,30.0,24.67,https://www.sciencedirect.com/science/article/pii/S1018364723004214?via%3Dihub,18.0,Bacillota,Bacilli,Bacillales,Staphylococcaceae,Staphylococcus,Bacteria,Staphylococcus aureus,pathogenic,p,24.0,37.0,2.0,skin,ATCC 29213,0,triple deionized water,AgNO3,100,15,5,done,,"100,00%",- is 'done'; rows:
1,green synthesis using fig,20.0,spherical,ZOI,Streptococcus pyogenes,30.0,8.0,https://www.sciencedirect.com/science/article/pii/S1018364723004214?via%3Dihub,18.0,Bacillota,Bacilli,Lactobacillales,Streptococcaceae,Streptococcus,Bacteria,Streptococcus pyogenes,pathogenic,p,24.0,37.0,2.0,mouth,ATCC 12384,0,triple deionized water,AgNO3,100,15,5,done,,"100,00%",- is processed; rows:
2,green synthesis using fig,20.0,spherical,ZOI,Escherichia coli,30.0,14.67,https://www.sciencedirect.com/science/article/pii/S1018364723004214?via%3Dihub,18.0,Pseudomonadota,Gammaproteobacteria,Enterobacterales,Enterobacteriaceae,Escherichia,Bacteria,Escherichia coli,pathogenic,n,48.0,37.0,2.0,urine,ATCC 25922,0,triple deionized water,AgNO3,100,15,5,done,,COUNT of NOT AgNPs DATA,
3,green synthesis using myrrh,18.0,spherical,ZOI,Staphylococcus aureus,30.0,23.0,https://www.sciencedirect.com/science/article/pii/S1018364723004214?via%3Dihub,18.0,Bacillota,Bacilli,Bacillales,Staphylococcaceae,Staphylococcus,Bacteria,Staphylococcus aureus,pathogenic,p,24.0,37.0,2.0,skin,ATCC 29213,0,triple deionized water,AgNO3,100,15,5,done,,"0,00%",rows:
4,green synthesis using myrrh,18.0,spherical,ZOI,Pseudomonas aeruginosa,30.0,8.0,https://www.sciencedirect.com/science/article/pii/S1018364723004214?via%3Dihub,18.0,Pseudomonadota,Gammaproteobacteria,Pseudomonadales,Pseudomonadaceae,Pseudomonas,Bacteria,Pseudomonas aeruginosa,opportunistic pathogen,n,24.0,37.0,2.0,soil,ATCC 27853,0,triple deionized water,AgNO3,100,15,5,done,,,
5,green synthesis using myrrh,18.0,spherical,ZOI,Escherichia coli,30.0,14.67,https://www.sciencedirect.com/science/article/pii/S1018364723004214?via%3Dihub,18.0,Pseudomonadota,Gammaproteobacteria,Enterobacterales,Enterobacteriaceae,Escherichia,Bacteria,Escherichia coli,pathogenic,n,48.0,37.0,2.0,urine,ATCC 25922,0,triple deionized water,AgNO3,100,15,5,done,,,
6,green synthesis using origanum ehrenbergii,13.5,pseudo-spherical,ZOI,Enterococcus faecium,62.5,7.0,https://www.sciencedirect.com/science/article/pii/S2590048X24000244?via%3Dihub,24.0,Bacillota,Bacilli,Lactobacillales,Enterococcaceae,Enterococcus,Bacteria,Enterococcus faecium,opportunistic pathogen,p,24.0,37.0,2.0,blood,,0,water (distilled),AgNO3,60,30,1,done,,,
7,green synthesis using origanum ehrenbergii,13.5,pseudo-spherical,ZOI,Staphylococcus aureus,62.5,9.0,https://www.sciencedirect.com/science/article/pii/S2590048X24000244?via%3Dihub,24.0,Bacillota,Bacilli,Bacillales,Staphylococcaceae,Staphylococcus,Bacteria,Staphylococcus aureus,pathogenic,p,24.0,37.0,2.0,skin,,0,water (distilled),AgNO3,60,30,1,done,,,
8,green synthesis using origanum ehrenbergii,13.5,pseudo-spherical,ZOI,Staphylococcus haemolyticus,62.5,8.0,https://www.sciencedirect.com/science/article/pii/S2590048X24000244?via%3Dihub,24.0,Bacillota,Bacilli,Bacillales,Staphylococcaceae,Staphylococcus,Bacteria,Staphylococcus haemolyticus,non-pathogenic,p,24.0,35.0,2.0,skin,,0,water (distilled),AgNO3,60,30,1,done,,,
9,green synthesis using origanum ehrenbergii,13.5,pseudo-spherical,ZOI,Citrobacter braakii,62.5,8.3,https://www.sciencedirect.com/science/article/pii/S2590048X24000244?via%3Dihub,24.0,Pseudomonadota,Gammaproteobacteria,Enterobacterales,Enterobacteriaceae,Citrobacter,Bacteria,Citrobacter braakii,opportunistic pathogen,n,24.0,37.0,2.0,urine,,0,water (distilled),AgNO3,60,30,1,done,,,
10,green synthesis using origanum ehrenbergii,13.5,pseudo-spherical,ZOI,Pseudomonas aeruginosa,62.5,9.0,https://www.sciencedirect.com/science/article/pii/S2590048X24000244?via%3Dihub,24.0,Pseudomonadota,Gammaproteobacteria,Pseudomonadales,Pseudomonadaceae,Pseudomonas,Bacteria,Pseudomonas aeruginosa,opportunistic pathogen,n,24.0,37.0,2.0,soil,,0,water (distilled),AgNO3,60,30,1,done,,,
11,green synthesis using origanum ehrenbergii,13.5,pseudo-spherical,ZOI,Escherichia coli,62.5,7.3,https://www.sciencedirect.com/science/article/pii/S2590048X24000244?via%3Dihub,24.0,Pseudomonadota,Gammaproteobacteria,Enterobacterales,Enterobacteriaceae,Escherichia,Bacteria,Escherichia coli,pathogenic,n,48.0,37.0,2.0,urine,,0,water (distilled),AgNO3,60,30,1,done,,,
12,green synthesis using origanum ehrenbergii,13.5,pseudo-spherical,ZOI,Stenotrophomonas maltophilia,62.5,9.3,https://www.sciencedirect.com/science/article/pii/S2590048X24000244?via%3Dihub,24.0,Pseudomonadota,Gammaproteobacteria,Lysobacterales,Lysobacteraceae,Stenotrophomonas,Bacteria,Stenotrophomonas maltophilia,opportunistic pathogen,n,24.0,35.0,2.0,soil,,0,water (distilled),AgNO3,60,30,1,done,,,
13,green synthesis using origanum ehrenbergii,13.5,pseudo-spherical,ZOI,Klebsiella pneumoniae,62.5,7.3,https://www.sciencedirect.com/science/article/pii/S2590048X24000244?via%3Dihub,24.0,Pseudomonadota,Gammaproteobacteria,Enterobacterales,Enterobacteriaceae,Klebsiella,Bacteria,Klebsiella pneumoniae,opportunistic pathogen,n,24.0,30.0,2.0,respiratory tract,,0,water (distilled),AgNO3,60,30,1,done,,,
14,green synthesis using origanum ehrenbergii,13.5,pseudo-spherical,ZOI,Enterococcus faecium,125.0,8.0,https://www.sciencedirect.com/science/article/pii/S2590048X24000244?via%3Dihub,24.0,Bacillota,Bacilli,Lactobacillales,Enterococcaceae,Enterococcus,Bacteria,Enterococcus faecium,opportunistic pathogen,p,24.0,37.0,2.0,blood,,0,water (distilled),AgNO3,60,30,1,done,,,
15,green synthesis using origanum ehrenbergii,13.5,pseudo-spherical,ZOI,Staphylococcus aureus,125.0,10.0,https://www.sciencedirect.com/science/article/pii/S2590048X24000244?via%3Dihub,24.0,Bacillota,Bacilli,Bacillales,Staphylococcaceae,Staphylococcus,Bacteria,Staphylococcus aureus,pathogenic,p,24.0,37.0,2.0,skin,,0,water (distilled),AgNO3,60,30,1,done,,,
16,green synthesis using origanum ehrenbergii,13.5,pseudo-spherical,ZOI,Staphylococcus haemolyticus,125.0,10.0,https://www.sciencedirect.com/science/article/pii/S2590048X24000244?via%3Dihub,24.0,Bacillota,Bacilli,Bacillales,Staphylococcaceae,Staphylococcus,Bacteria,Staphylococcus haemolyticus,non-pathogenic,p,24.0,35.0,2.0,skin,,0,water (distilled),AgNO3,60,30,1,done,,,
17,green synthesis using origanum ehrenbergii,13.5,pseudo-spherical,ZOI,Citrobacter braakii,125.0,9.0,https://www.sciencedirect.com/science/article/pii/S2590048X24000244?via%3Dihub,24.0,Pseudomonadota,Gammaproteobacteria,Enterobacterales,Enterobacteriaceae,Citrobacter,Bacteria,Citrobacter braakii,opportunistic pathogen,n,24.0,37.0,2.0,urine,,0,water (distilled),AgNO3,60,30,1,done,,,
18,green synthesis using origanum ehrenbergii,13.5,pseudo-spherical,ZOI,Pseudomonas aeruginosa,125.0,10.3,https://www.sciencedirect.com/science/article/pii/S2590048X24000244?via%3Dihub,24.0,Pseudomonadota,Gammaproteobacteria,Pseudomonadales,Pseudomonadaceae,Pseudomonas,Bacteria,Pseudomonas aeruginosa,opportunistic pathogen,n,24.0,37.0,2.0,soil,,0,water (distilled),AgNO3,60,30,1,done,,,
19,green synthesis using origanum ehrenbergii,13.5,pseudo-spherical,ZOI,Escherichia coli,125.0,8.6,https://www.sciencedirect.com/science/article/pii/S2590048X24000244?via%3Dihub,24.0,Pseudomonadota,Gammaproteobacteria,Enterobacterales,Enterobacteriaceae,Escherichia,Bacteria,Escherichia coli,pathogenic,n,48.0,37.0,2.0,urine,,0,water (distilled),AgNO3,60,30,1,done,,,
20,green synthesis using origanum ehrenbergii,13.5,pseudo-spherical,ZOI,Stenotrophomonas maltophilia,125.0,10.3,https://www.sciencedirect.com/science/article/pii/S2590048X24000244?via%3Dihub,24.0,Pseudomonadota,Gammaproteobacteria,Lysobacterales,Lysobacteraceae,Stenotrophomonas,Bacteria,Stenotrophomonas maltophilia,opportunistic pathogen,n,24.0,35.0,2.0,soil,,0,water (distilled),AgNO3,60,30,1,done,,,
21,green synthesis using origanum ehrenbergii,13.5,pseudo-spherical,ZOI,Klebsiella pneumoniae,125.0,8.3,https://www.sciencedirect.com/science/article/pii/S2590048X24000244?via%3Dihub,24.0,Pseudomonadota,Gammaproteobacteria,Enterobacterales,Enterobacteriaceae,Klebsiella,Bacteria,Klebsiella pneumoniae,opportunistic pathogen,n,24.0,30.0,2.0,respiratory tract,,0,water (distilled),AgNO3,60,30,1,done,,,
22,green synthesis using origanum ehrenbergii,13.5,pseudo-spherical,ZOI,Enterococcus faecium,250.0,10.0,https://www.sciencedirect.com/science/article/pii/S2590048X24000244?via%3Dihub,24.0,Bacillota,Bacilli,Lactobacillales,Enterococcaceae,Enterococcus,Bacteria,Enterococcus faecium,opportunistic pathogen,p,24.0,37.0,2.0,blood,,0,water (distilled),AgNO3,60,30,1,done,,,
23,green synthesis using origanum ehrenbergii,13.5,pseudo-spherical,ZOI,Staphylococcus aureus,250.0,11.0,https://www.sciencedirect.com/science/article/pii/S2590048X24000244?via%3Dihub,24.0,Bacillota,Bacilli,Bacillales,Staphylococcaceae,Staphylococcus,Bacteria,Staphylococcus aureus,pathogenic,p,24.0,37.0,2.0,skin,,0,water (distilled),AgNO3,60,30,1,done,,,
24,green synthesis using origanum ehrenbergii,13.5,pseudo-spherical,ZOI,Staphylococcus haemolyticus,250.0,12.0,https://www.sciencedirect.com/science/article/pii/S2590048X24000244?via%3Dihub,24.0,Bacillota,Bacilli,Bacillales,Staphylococcaceae,Staphylococcus,Bacteria,Staphylococcus haemolyticus,non-pathogenic,p,24.0,35.0,2.0,skin,,0,water (distilled),AgNO3,60,30,1,done,,,
25,green synthesis using origanum ehrenbergii,13.5,pseudo-spherical,ZOI,Citrobacter braakii,250.0,9.3,https://www.sciencedirect.com/science/article/pii/S2590048X24000244?via%3Dihub,24.0,Pseudomonadota,Gammaproteobacteria,Enterobacterales,Enterobacteriaceae,Citrobacter,Bacteria,Citrobacter braakii,opportunistic pathogen,n,24.0,37.0,2.0,urine,,0,water (distilled),AgNO3,60,30,1,done,,,
26,green synthesis using origanum ehrenbergii,13.5,pseudo-spherical,ZOI,Pseudomonas aeruginosa,250.0,11.6,https://www.sciencedirect.com/science/article/pii/S2590048X24000244?via%3Dihub,24.0,Pseudomonadota,Gammaproteobacteria,Pseudomonadales,Pseudomonadaceae,Pseudomonas,Bacteria,Pseudomonas aeruginosa,opportunistic pathogen,n,24.0,37.0,2.0,soil,,0,water (distilled),AgNO3,60,30,1,done,,,
27,green synthesis using origanum ehrenbergii,13.5,pseudo-spherical,ZOI,Escherichia coli,250.0,10.3,https://www.sciencedirect.com/science/article/pii/S2590048X24000244?via%3Dihub,24.0,Pseudomonadota,Gammaproteobacteria,Enterobacterales,Enterobacteriaceae,Escherichia,Bacteria,Escherichia coli,pathogenic,n,48.0,37.0,2.0,urine,,0,water (distilled),AgNO3,60,30,1,done,,,
28,green synthesis using origanum ehrenbergii,13.5,pseudo-spherical,ZOI,Stenotrophomonas maltophilia,250.0,11.3,https://www.sciencedirect.com/science/article/pii/S2590048X24000244?via%3Dihub,24.0,Pseudomonadota,Gammaproteobacteria,Lysobacterales,Lysobacteraceae,Stenotrophomonas,Bacteria,Stenotrophomonas maltophilia,opportunistic pathogen,n,24.0,35.0,2.0,soil,,0,water (distilled),AgNO3,60,30,1,done,,,
29,green synthesis using origanum ehrenbergii,13.5,pseudo-spherical,ZOI,Klebsiella pneumoniae,250.0,9.3,https://www.sciencedirect.com/science/article/pii/S2590048X24000244?via%3Dihub,24.0,Pseudomonadota,Gammaproteobacteria,Enterobacterales,Enterobacteriaceae,Klebsiella,Bacteria,Klebsiella pneumoniae,opportunistic pathogen,n,24.0,30.0,2.0,respiratory tract,,0,water (distilled),AgNO3,60,30,1,done,,,
30,green synthesis using origanum ehrenbergii,13.5,pseudo-spherical,ZOI,Enterococcus faecium,500.0,12.0,https://www.sciencedirect.com/science/article/pii/S2590048X24000244?via%3Dihub,24.0,Bacillota,Bacilli,Lactobacillales,Enterococcaceae,Enterococcus,Bacteria,Enterococcus faecium,opportunistic pathogen,p,24.0,37.0,2.0,blood,,0,water (distilled),AgNO3,60,30,1,done,,,
31,green synthesis using origanum ehrenbergii,13.5,pseudo-spherical,ZOI,Staphylococcus aureus,500.0,12.0,https://www.sciencedirect.com/science/article/pii/S2590048X24000244?via%3Dihub,24.0,Bacillota,Bacilli,Bacillales,Staphylococcaceae,Staphylococcus,Bacteria,Staphylococcus aureus,pathogenic,p,24.0,37.0,2.0,skin,,0,water (distilled),AgNO3,60,30,1,done,,,
32,green synthesis using origanum ehrenbergii,13.5,pseudo-spherical,ZOI,Staphylococcus haemolyticus,500.0,14.0,https://www.sciencedirect.com/science/article/pii/S2590048X24000244?via%3Dihub,24.0,Bacillota,Bacilli,Bacillales,Staphylococcaceae,Staphylococcus,Bacteria,Staphylococcus haemolyticus,non-pathogenic,p,24.0,35.0,2.0,skin,,0,water (distilled),AgNO3,60,30,1,done,,,
33,green synthesis using origanum ehrenbergii,13.5,pseudo-spherical,ZOI,Citrobacter braakii,500.0,10.3,https://www.sciencedirect.com/science/article/pii/S2590048X24000244?via%3Dihub,24.0,Pseudomonadota,Gammaproteobacteria,Enterobacterales,Enterobacteriaceae,Citrobacter,Bacteria,Citrobacter braakii,opportunistic pathogen,n,24.0,37.0,2.0,urine,,0,water (distilled),AgNO3,60,30,1,done,,,
34,green synthesis using origanum ehrenbergii,13.5,pseudo-spherical,ZOI,Pseudomonas aeruginosa,500.0,14.3,https://www.sciencedirect.com/science/article/pii/S2590048X24000244?via%3Dihub,24.0,Pseudomonadota,Gammaproteobacteria,Pseudomonadales,Pseudomonadaceae,Pseudomonas,Bacteria,Pseudomonas aeruginosa,opportunistic pathogen,n,24.0,37.0,2.0,soil,,0,water (distilled),AgNO3,60,30,1,done,,,
35,green synthesis using origanum ehrenbergii,13.5,pseudo-spherical,ZOI,Escherichia coli,500.0,11.0,https://www.sciencedirect.com/science/article/pii/S2590048X24000244?via%3Dihub,24.0,Pseudomonadota,Gammaproteobacteria,Enterobacterales,Enterobacteriaceae,Escherichia,Bacteria,Escherichia coli,pathogenic,n,48.0,37.0,2.0,urine,,0,water (distilled),AgNO3,60,30,1,done,,,
36,green synthesis using origanum ehrenbergii,13.5,pseudo-spherical,ZOI,Stenotrophomonas maltophilia,500.0,12.3,https://www.sciencedirect.com/science/article/pii/S2590048X24000244?via%3Dihub,24.0,Pseudomonadota,Gammaproteobacteria,Lysobacterales,Lysobacteraceae,Stenotrophomonas,Bacteria,Stenotrophomonas maltophilia,opportunistic pathogen,n,24.0,35.0,2.0,soil,,0,water (distilled),AgNO3,60,30,1,done,,,
37,green synthesis using origanum ehrenbergii,13.5,pseudo-spherical,ZOI,Klebsiella pneumoniae,500.0,10.3,https://www.sciencedirect.com/science/article/pii/S2590048X24000244?via%3Dihub,24.0,Pseudomonadota,Gammaproteobacteria,Enterobacterales,Enterobacteriaceae,Klebsiella,Bacteria,Klebsiella pneumoniae,opportunistic pathogen,n,24.0,30.0,2.0,respiratory tract,,0,water (distilled),AgNO3,60,30,1,done,,,
38,green synthesis using origanum ehrenbergii,13.5,pseudo-spherical,ZOI,Enterococcus faecium,1000.0,13.0,https://www.sciencedirect.com/science/article/pii/S2590048X24000244?via%3Dihub,24.0,Bacillota,Bacilli,Lactobacillales,Enterococcaceae,Enterococcus,Bacteria,Enterococcus faecium,opportunistic pathogen,p,24.0,37.0,2.0,blood,,0,water (distilled),AgNO3,60,30,1,done,,,
39,green synthesis using origanum ehrenbergii,13.5,pseudo-spherical,ZOI,Staphylococcus aureus,1000.0,13.0,https://www.sciencedirect.com/science/article/pii/S2590048X24000244?via%3Dihub,24.0,Bacillota,Bacilli,Bacillales,Staphylococcaceae,Staphylococcus,Bacteria,Staphylococcus aureus,pathogenic,p,24.0,37.0,2.0,skin,,0,water (distilled),AgNO3,60,30,1,done,,,
40,green synthesis using origanum ehrenbergii,13.5,pseudo-spherical,ZOI,Staphylococcus haemolyticus,1000.0,16.0,https://www.sciencedirect.com/science/article/pii/S2590048X24000244?via%3Dihub,24.0,Bacillota,Bacilli,Bacillales,Staphylococcaceae,Staphylococcus,Bacteria,Staphylococcus haemolyticus,non-pathogenic,p,24.0,35.0,2.0,skin,,0,water (distilled),AgNO3,60,30,1,done,,,
41,green synthesis using origanum ehrenbergii,13.5,pseudo-spherical,ZOI,Citrobacter braakii,1000.0,11.0,https://www.sciencedirect.com/science/article/pii/S2590048X24000244?via%3Dihub,24.0,Pseudomonadota,Gammaproteobacteria,Enterobacterales,Enterobacteriaceae,Citrobacter,Bacteria,Citrobacter braakii,opportunistic pathogen,n,24.0,37.0,2.0,urine,,0,water (distilled),AgNO3,60,30,1,done,,,
42,green synthesis using origanum ehrenbergii,13.5,pseudo-spherical,ZOI,Pseudomonas aeruginosa,1000.0,15.3,https://www.sciencedirect.com/science/article/pii/S2590048X24000244?via%3Dihub,24.0,Pseudomonadota,Gammaproteobacteria,Pseudomonadales,Pseudomonadaceae,Pseudomonas,Bacteria,Pseudomonas aeruginosa,opportunistic pathogen,n,24.0,37.0,2.0,soil,,0,water (distilled),AgNO3,60,30,1,done,,,
43,green synthesis using origanum ehrenbergii,13.5,pseudo-spherical,ZOI,Escherichia coli,1000.0,12.0,https://www.sciencedirect.com/science/article/pii/S2590048X24000244?via%3Dihub,24.0,Pseudomonadota,Gammaproteobacteria,Enterobacterales,Enterobacteriaceae,Escherichia,Bacteria,Escherichia coli,pathogenic,n,48.0,37.0,2.0,urine,,0,water (distilled),AgNO3,60,30,1,done,,,
44,green synthesis using origanum ehrenbergii,13.5,pseudo-spherical,ZOI,Stenotrophomonas maltophilia,1000.0,13.3,https://www.sciencedirect.com/science/article/pii/S2590048X24000244?via%3Dihub,24.0,Pseudomonadota,Gammaproteobacteria,Lysobacterales,Lysobacteraceae,Stenotrophomonas,Bacteria,Stenotrophomonas maltophilia,opportunistic pathogen,n,24.0,35.0,2.0,soil,,0,water (distilled),AgNO3,60,30,1,done,,,
45,green synthesis using origanum ehrenbergii,13.5,pseudo-spherical,ZOI,Klebsiella pneumoniae,1000.0,11.3,https://www.sciencedirect.com/science/article/pii/S2590048X24000244?via%3Dihub,24.0,Pseudomonadota,Gammaproteobacteria,Enterobacterales,Enterobacteriaceae,Klebsiella,Bacteria,Klebsiella pneumoniae,opportunistic pathogen,n,24.0,30.0,2.0,respiratory tract,,0,water (distilled),AgNO3,60,30,1,done,,,
46,green synthesis using phyllanthus niruri,20.0,spherical,ZOI,Escherichia coli,100.0,22.0,https://www.sciencedirect.com/science/article/pii/S2590048X24000244?via%3Dihub,24.0,Pseudomonadota,Gammaproteobacteria,Enterobacterales,Enterobacteriaceae,Escherichia,Bacteria,Escherichia coli,pathogenic,n,48.0,37.0,2.0,urine,,0,water (distilled),AgNO3,60,30,1,done,,,
47,green synthesis using phyllanthus niruri,20.0,spherical,ZOI,Pseudomonas aeruginosa,100.0,30.0,https://www.sciencedirect.com/science/article/pii/S2590048X24000244?via%3Dihub,24.0,Pseudomonadota,Gammaproteobacteria,Pseudomonadales,Pseudomonadaceae,Pseudomonas,Bacteria,Pseudomonas aeruginosa,opportunistic pathogen,n,24.0,37.0,2.0,soil,,0,water (distilled),AgNO3,60,30,1,done,,,
48,green synthesis using phyllanthus niruri,20.0,spherical,ZOI,Escherichia coli,100.0,22.0,https://www.sciencedirect.com/science/article/pii/S2590048X24000244?via%3Dihub,24.0,Pseudomonadota,Gammaproteobacteria,Enterobacterales,Enterobacteriaceae,Escherichia,Bacteria,Escherichia coli,pathogenic,n,48.0,37.0,2.0,urine,,0,water (distilled),AgNO3,60,30,1,done,,,
49,green synthesis using phyllanthus niruri,20.0,spherical,ZOI,Pseudomonas aeruginosa,100.0,17.0,https://www.sciencedirect.com/science/article/pii/S2590048X24000244?via%3Dihub,24.0,Pseudomonadota,Gammaproteobacteria,Pseudomonadales,Pseudomonadaceae,Pseudomonas,Bacteria,Pseudomonas aeruginosa,opportunistic pathogen,n,24.0,37.0,2.0,soil,,0,water (distilled),AgNO3,60,30,1,done,,,
50,green synthesis using phyllanthus niruri,20.0,spherical,ZOI,Staphylococcus aureus,100.0,15.0,https://www.sciencedirect.com/science/article/pii/S2590048X24000244?via%3Dihub,24.0,Bacillota,Bacilli,Bacillales,Staphylococcaceae,Staphylococcus,Bacteria,Staphylococcus aureus,pathogenic,p,24.0,37.0,2.0,skin,,0,water (distilled),AgNO3,60,30,1,done,,,
51,green synthesis using phyllanthus niruri,20.0,spherical,ZOI,Enterococcus faecalis,100.0,10.0,https://www.sciencedirect.com/science/article/pii/S2590048X24000244?via%3Dihub,24.0,Bacillota,Bacilli,Lactobacillales,Enterococcaceae,Enterococcus,Bacteria,Enterococcus faecalis,pathogenic,p,24.0,37.0,2.0,urine,,0,water (distilled),AgNO3,60,30,1,done,,,
52,green synthesis using phyllanthus niruri,20.0,spherical,ZOI,Enterobacter cloacae,100.0,13.0,https://www.sciencedirect.com/science/article/pii/S2590048X24000244?via%3Dihub,24.0,Pseudomonadota,Gammaproteobacteria,Enterobacterales,Enterobacteriaceae,Enterobacter,Bacteria,Enterobacter cloacae,opportunistic pathogen,n,12.0,30.0,2.0,water,,0,water (distilled),AgNO3,60,30,1,done,,,
53,green synthesis using phyllanthus niruri,20.0,spherical,ZOI,Citrobacter freundii,100.0,15.0,https://www.sciencedirect.com/science/article/pii/S2590048X24000244?via%3Dihub,24.0,Pseudomonadota,Gammaproteobacteria,Enterobacterales,Enterobacteriaceae,Citrobacter,Bacteria,Citrobacter freundii,opportunistic pathogen,n,6.0,37.0,2.0,urine,,0,water (distilled),AgNO3,60,30,1,done,,,
54,green synthesis using phyllanthus niruri,20.0,spherical,ZOI,Salmonella typhi,100.0,14.0,https://www.sciencedirect.com/science/article/pii/S2590048X24000244?via%3Dihub,24.0,Pseudomonadota,Gammaproteobacteria,Enterobacterales,Enterobacteriaceae,Salmonella,Bacteria,Salmonella enterica subsp. enterica serovar Typhi,pathogenic,n,168.0,37.0,2.0,blood,,0,water (distilled),AgNO3,60,30,1,done,,,
55,green synthesis using phyllanthus niruri,20.0,spherical,ZOI,Staphylococcus aureus,100.0,17.0,https://www.sciencedirect.com/science/article/pii/S2590048X24000244?via%3Dihub,24.0,Bacillota,Bacilli,Bacillales,Staphylococcaceae,Staphylococcus,Bacteria,Staphylococcus aureus,pathogenic,p,24.0,37.0,2.0,skin,,0,water (distilled),AgNO3,60,30,1,done,,,
56,green synthesis using phyllanthus niruri,20.0,spherical,ZOI,Staphylococcus aureus,100.0,14.0,https://www.sciencedirect.com/science/article/pii/S2590048X24000244?via%3Dihub,24.0,Bacillota,Bacilli,Bacillales,Staphylococcaceae,Staphylococcus,Bacteria,Staphylococcus aureus,pathogenic,p,24.0,37.0,2.0,skin,,0,water (distilled),AgNO3,60,30,1,done,,,
57,green synthesis using phoenix dactylifera seed,22.0,spherical,ZOI,Staphylococcus aureus,500.0,24.0,https://onlinelibrary.wiley.com/doi/full/10.1155/2018/1860280,24.0,Bacillota,Bacilli,Bacillales,Staphylococcaceae,Staphylococcus,Bacteria,Staphylococcus aureus,pathogenic,p,24.0,37.0,2.0,skin,ATCC 43300,0,water (distilled),AgNO3,80,20,1,done,,,
58,green synthesis using phoenix dactylifera seed,22.0,spherical,ZOI,Staphylococcus aureus,250.0,20.5,https://onlinelibrary.wiley.com/doi/full/10.1155/2018/1860280,24.0,Bacillota,Bacilli,Bacillales,Staphylococcaceae,Staphylococcus,Bacteria,Staphylococcus aureus,pathogenic,p,24.0,37.0,2.0,skin,ATCC 43300,0,water (distilled),AgNO3,80,20,1,done,,,
59,green synthesis using phoenix dactylifera seed,22.0,spherical,ZOI,Staphylococcus aureus,125.0,18.0,https://onlinelibrary.wiley.com/doi/full/10.1155/2018/1860280,24.0,Bacillota,Bacilli,Bacillales,Staphylococcaceae,Staphylococcus,Bacteria,Staphylococcus aureus,pathogenic,p,24.0,37.0,2.0,skin,ATCC 43300,0,water (distilled),AgNO3,80,20,1,done,,,
60,green synthesis using phoenix dactylifera seed,22.0,spherical,ZOI,Staphylococcus aureus,62.5,16.5,https://onlinelibrary.wiley.com/doi/full/10.1155/2018/1860280,24.0,Bacillota,Bacilli,Bacillales,Staphylococcaceae,Staphylococcus,Bacteria,Staphylococcus aureus,pathogenic,p,24.0,37.0,2.0,skin,ATCC 43300,0,water (distilled),AgNO3,80,20,1,done,,,
61,green synthesis using phoenix dactylifera seed,22.0,spherical,ZOI,Staphylococcus aureus,31.25,17.5,https://onlinelibrary.wiley.com/doi/full/10.1155/2018/1860280,24.0,Bacillota,Bacilli,Bacillales,Staphylococcaceae,Staphylococcus,Bacteria,Staphylococcus aureus,pathogenic,p,24.0,37.0,2.0,skin,ATCC 43300,0,water (distilled),AgNO3,80,20,1,done,,,
62,green synthesis using phoenix dactylifera seed,22.0,spherical,ZOI,Staphylococcus aureus,15.6,12.0,https://onlinelibrary.wiley.com/doi/full/10.1155/2018/1860280,24.0,Bacillota,Bacilli,Bacillales,Staphylococcaceae,Staphylococcus,Bacteria,Staphylococcus aureus,pathogenic,p,24.0,37.0,2.0,skin,ATCC 43300,0,water (distilled),AgNO3,80,20,1,done,,,
63,green synthesis using phoenix dactylifera seed,22.0,spherical,ZOI,Staphylococcus aureus,7.8,11.0,https://onlinelibrary.wiley.com/doi/full/10.1155/2018/1860280,24.0,Bacillota,Bacilli,Bacillales,Staphylococcaceae,Staphylococcus,Bacteria,Staphylococcus aureus,pathogenic,p,24.0,37.0,2.0,skin,ATCC 43300,0,water (distilled),AgNO3,80,20,1,done,,,
64,green green synthesis using commiphora myrrh,22.57,spherical,ZOI,Escherichia coli,100.0,30.0,https://www.sciencedirect.com/science/article/pii/S1018364720303001?via%3Dihub,24.0,Pseudomonadota,Gammaproteobacteria,Enterobacterales,Enterobacteriaceae,Escherichia,Bacteria,Escherichia coli,pathogenic,n,48.0,37.0,2.0,urine,ATCC35218,0,triple deionized water,AgNO3,65,300,10,done,,,
65,green synthesis using melissa officinalis,12.0,spherical,ZOI,Staphylococcus aureus,1.0,6.0,https://www.sciencedirect.com/science/article/pii/S2211379717309932?via%3Dihub,24.0,Bacillota,Bacilli,Bacillales,Staphylococcaceae,Staphylococcus,Bacteria,Staphylococcus aureus,pathogenic,p,24.0,37.0,2.0,skin,,0,water (distilled),AgNO3,100,10,5,done,,,
66,green synthesis using melissa officinalis,12.0,spherical,ZOI,Escherichia coli,1.0,5.0,https://www.sciencedirect.com/science/article/pii/S2211379717309932?via%3Dihub,24.0,Pseudomonadota,Gammaproteobacteria,Enterobacterales,Enterobacteriaceae,Escherichia,Bacteria,Escherichia coli,pathogenic,n,48.0,37.0,2.0,urine,,0,water (distilled),AgNO3,100,10,5,done,,,
67,green synthesis using melissa officinalis,12.0,spherical,ZOI,Staphylococcus aureus,3.0,6.5,https://www.sciencedirect.com/science/article/pii/S2211379717309932?via%3Dihub,24.0,Bacillota,Bacilli,Bacillales,Staphylococcaceae,Staphylococcus,Bacteria,Staphylococcus aureus,pathogenic,p,24.0,37.0,2.0,skin,,0,water (distilled),AgNO3,100,10,5,done,,,
68,green synthesis using melissa officinalis,12.0,spherical,ZOI,Escherichia coli,3.0,6.0,https://www.sciencedirect.com/science/article/pii/S2211379717309932?via%3Dihub,24.0,Pseudomonadota,Gammaproteobacteria,Enterobacterales,Enterobacteriaceae,Escherichia,Bacteria,Escherichia coli,pathogenic,n,48.0,37.0,2.0,urine,,0,water (distilled),AgNO3,100,10,5,done,,,
69,green synthesis using melissa officinalis,12.0,spherical,ZOI,Staphylococcus aureus,5.0,8.0,https://www.sciencedirect.com/science/article/pii/S2211379717309932?via%3Dihub,24.0,Bacillota,Bacilli,Bacillales,Staphylococcaceae,Staphylococcus,Bacteria,Staphylococcus aureus,pathogenic,p,24.0,37.0,2.0,skin,,0,water (distilled),AgNO3,100,10,5,done,,,
70,green synthesis using melissa officinalis,12.0,spherical,ZOI,Escherichia coli,5.0,7.0,https://www.sciencedirect.com/science/article/pii/S2211379717309932?via%3Dihub,24.0,Pseudomonadota,Gammaproteobacteria,Enterobacterales,Enterobacteriaceae,Escherichia,Bacteria,Escherichia coli,pathogenic,n,48.0,37.0,2.0,urine,,0,water (distilled),AgNO3,100,10,5,done,,,
71,green synthesis using melissa officinalis,12.0,spherical,ZOI,Staphylococcus aureus,9.0,10.0,https://www.sciencedirect.com/science/article/pii/S2211379717309932?via%3Dihub,24.0,Bacillota,Bacilli,Bacillales,Staphylococcaceae,Staphylococcus,Bacteria,Staphylococcus aureus,pathogenic,p,24.0,37.0,2.0,skin,,0,water (distilled),AgNO3,100,10,5,done,,,
72,green synthesis using melissa officinalis,12.0,spherical,ZOI,Escherichia coli,9.0,6.0,https://www.sciencedirect.com/science/article/pii/S2211379717309932?via%3Dihub,24.0,Pseudomonadota,Gammaproteobacteria,Enterobacterales,Enterobacteriaceae,Escherichia,Bacteria,Escherichia coli,pathogenic,n,48.0,37.0,2.0,urine,,0,water (distilled),AgNO3,100,10,5,done,,,
73,green synthesis using melissa officinalis,12.0,spherical,ZOI,Staphylococcus aureus,15.0,11.0,https://www.sciencedirect.com/science/article/pii/S2211379717309932?via%3Dihub,24.0,Bacillota,Bacilli,Bacillales,Staphylococcaceae,Staphylococcus,Bacteria,Staphylococcus aureus,pathogenic,p,24.0,37.0,2.0,skin,,0,water (distilled),AgNO3,100,10,5,done,,,
74,green synthesis using melissa officinalis,12.0,spherical,ZOI,Escherichia coli,15.0,12.0,https://www.sciencedirect.com/science/article/pii/S2211379717309932?via%3Dihub,24.0,Pseudomonadota,Gammaproteobacteria,Enterobacterales,Enterobacteriaceae,Escherichia,Bacteria,Escherichia coli,pathogenic,n,48.0,37.0,2.0,urine,,0,water (distilled),AgNO3,100,10,5,done,,,
75,green synthesis using melissa officinalis,12.0,spherical,ZOI,Staphylococcus aureus,20.0,15.5,https://www.sciencedirect.com/science/article/pii/S2211379717309932?via%3Dihub,24.0,Bacillota,Bacilli,Bacillales,Staphylococcaceae,Staphylococcus,Bacteria,Staphylococcus aureus,pathogenic,p,24.0,37.0,2.0,skin,,0,water (distilled),AgNO3,100,10,5,done,,,
76,green synthesis using melissa officinalis,12.0,spherical,ZOI,Escherichia coli,20.0,12.5,https://www.sciencedirect.com/science/article/pii/S2211379717309932?via%3Dihub,24.0,Pseudomonadota,Gammaproteobacteria,Enterobacterales,Enterobacteriaceae,Escherichia,Bacteria,Escherichia coli,pathogenic,n,48.0,37.0,2.0,urine,,0,water (distilled),AgNO3,100,10,5,done,,,
80,green synthesis using fungal filtrate the heavy metal resistant strain amycolatopsis tucumanensis,35.0,spherical,ZOI,Acidovorax avenae subsp. avenae,8.0,11.0,https://www.sciencedirect.com/science/article/pii/S2405844022007605?via%3Dihub#appsec1,24.0,Pseudomonadota,Betaproteobacteria,Burkholderiales,Comamonadaceae,Paracidovorax,Bacteria,Paracidovorax avenae,pathogenic,n,24.0,30.0,2.0,soil,,0,,AgNO3,,15,,done,,,
81,green synthesis using fungal filtrate the heavy metal resistant strain amycolatopsis tucumanensis,35.0,spherical,ZOI,Acidovorax avenae subsp. avenae,40.0,14.0,https://www.sciencedirect.com/science/article/pii/S2405844022007605?via%3Dihub#appsec1,24.0,Pseudomonadota,Betaproteobacteria,Burkholderiales,Comamonadaceae,Paracidovorax,Bacteria,Paracidovorax avenae,pathogenic,n,24.0,30.0,2.0,soil,,0,,AgNO3,,15,,done,,,
82,green synthesis using fungal filtrate the heavy metal resistant strain amycolatopsis tucumanensis,35.0,spherical,ZOI,Acidovorax avenae subsp. avenae,80.0,18.5,https://www.sciencedirect.com/science/article/pii/S2405844022007605?via%3Dihub#appsec1,24.0,Pseudomonadota,Betaproteobacteria,Burkholderiales,Comamonadaceae,Paracidovorax,Bacteria,Paracidovorax avenae,pathogenic,n,24.0,30.0,2.0,soil,,0,,AgNO3,,15,,done,,,
83,green synthesis using murraya koenigii,13.54,spheroidal,ZOI,Staphylococcus aureus,100.0,17.0,https://onlinelibrary.wiley.com/doi/10.1155/2019/4649506,18.0,Bacillota,Bacilli,Bacillales,Staphylococcaceae,Staphylococcus,Bacteria,Staphylococcus aureus,pathogenic,p,24.0,37.0,2.0,skin,,0,water (distilled),AgNO3,100,60,1,done,,,
84,green synthesis using murraya koenigii,13.54,spheroidal,ZOI,Staphylococcus aureus,100.0,18.0,https://onlinelibrary.wiley.com/doi/10.1155/2019/4649506,18.0,Bacillota,Bacilli,Bacillales,Staphylococcaceae,Staphylococcus,Bacteria,Staphylococcus aureus,pathogenic,p,24.0,37.0,2.0,skin,,0,water (distilled),AgNO3,100,60,1,done,,,
85,green synthesis using murraya koenigii,13.54,spheroidal,ZOI,Staphylococcus aureus,100.0,16.0,https://onlinelibrary.wiley.com/doi/10.1155/2019/4649506,18.0,Bacillota,Bacilli,Bacillales,Staphylococcaceae,Staphylococcus,Bacteria,Staphylococcus aureus,pathogenic,p,24.0,37.0,2.0,skin,,0,water (distilled),AgNO3,100,60,1,done,,,
86,green synthesis using murraya koenigii,13.54,spheroidal,ZOI,Escherichia coli,100.0,17.0,https://onlinelibrary.wiley.com/doi/10.1155/2019/4649506,18.0,Pseudomonadota,Gammaproteobacteria,Enterobacterales,Enterobacteriaceae,Escherichia,Bacteria,Escherichia coli,pathogenic,n,48.0,37.0,2.0,urine,,0,water (distilled),AgNO3,100,60,1,done,,,
87,green synthesis using murraya koenigii,13.54,spheroidal,ZOI,Escherichia coli,100.0,17.0,https://onlinelibrary.wiley.com/doi/10.1155/2019/4649506,18.0,Pseudomonadota,Gammaproteobacteria,Enterobacterales,Enterobacteriaceae,Escherichia,Bacteria,Escherichia coli,pathogenic,n,48.0,37.0,2.0,urine,,0,water (distilled),AgNO3,100,60,1,done,,,
88,green synthesis using murraya koenigii,13.54,spheroidal,ZOI,Escherichia coli,100.0,16.0,https://onlinelibrary.wiley.com/doi/10.1155/2019/4649506,18.0,Pseudomonadota,Gammaproteobacteria,Enterobacterales,Enterobacteriaceae,Escherichia,Bacteria,Escherichia coli,pathogenic,n,48.0,37.0,2.0,urine,,0,water (distilled),AgNO3,100,60,1,done,,,
89,green synthesis using murraya koenigii,13.54,spheroidal,ZOI,Escherichia coli,100.0,21.0,https://onlinelibrary.wiley.com/doi/10.1155/2019/4649506,18.0,Pseudomonadota,Gammaproteobacteria,Enterobacterales,Enterobacteriaceae,Escherichia,Bacteria,Escherichia coli,pathogenic,n,48.0,37.0,2.0,urine,,0,water (distilled),AgNO3,100,60,1,done,,,
98,green synthesis using streptomyces chiangmaiensis,13.57,spherical,ZOI,Acinetobacter baumannii,0.2,20.3,https://pubs.rsc.org/en/content/articlelanding/2022/ra/d1ra08238h,24.0,Pseudomonadota,Gammaproteobacteria,Moraxellales,Moraxellaceae,Acinetobacter,Bacteria,Acinetobacter baumannii,pathogenic,n,24.0,37.0,2.0,urine,,0,"deionized water, sterile water",AgNO3,,,1,done,,,
99,green synthesis using streptomyces chiangmaiensis,13.57,spherical,ZOI,Klebsiella pneumoniae,0.2,12.6,https://pubs.rsc.org/en/content/articlelanding/2022/ra/d1ra08238h,24.0,Pseudomonadota,Gammaproteobacteria,Enterobacterales,Enterobacteriaceae,Klebsiella,Bacteria,Klebsiella pneumoniae,opportunistic pathogen,n,24.0,30.0,2.0,respiratory tract,,0,"deionized water, sterile water",AgNO3,,,1,done,,,
100,green synthesis using streptomyces chiangmaiensis,13.57,spherical,ZOI,Pseudomonas aeruginosa,0.2,20.3,https://pubs.rsc.org/en/content/articlelanding/2022/ra/d1ra08238h,24.0,Pseudomonadota,Gammaproteobacteria,Pseudomonadales,Pseudomonadaceae,Pseudomonas,Bacteria,Pseudomonas aeruginosa,opportunistic pathogen,n,24.0,37.0,2.0,soil,,0,"deionized water, sterile water",AgNO3,,,1,done,,,
101,green synthesis using streptomyces chiangmaiensis,13.57,spherical,ZOI,Escherichia coli,0.2,21.0,https://pubs.rsc.org/en/content/articlelanding/2022/ra/d1ra08238h,24.0,Pseudomonadota,Gammaproteobacteria,Enterobacterales,Enterobacteriaceae,Escherichia,Bacteria,Escherichia coli,pathogenic,n,48.0,37.0,2.0,urine,,0,"deionized water, sterile water",AgNO3,,,1,done,,,
102,chemical synthesis using sodium borohydride,1.87,spherical,ZOI,Pseudomonas aeruginosa,180.0,3.0,https://pubs.rsc.org/en/content/articlelanding/2019/na/c9na00017h,24.0,Pseudomonadota,Gammaproteobacteria,Pseudomonadales,Pseudomonadaceae,Pseudomonas,Bacteria,Pseudomonas aeruginosa,opportunistic pathogen,n,24.0,37.0,2.0,soil,PAO1,0,,AgNO3,,,20,done,,,
103,chemical synthesis using sodium borohydride,1.87,spherical,ZOI,Staphylococcus epidermidis,180.0,3.0,https://pubs.rsc.org/en/content/articlelanding/2019/na/c9na00017h,24.0,Bacillota,Bacilli,Bacillales,Staphylococcaceae,Staphylococcus,Bacteria,Staphylococcus epidermidis,opportunistic pathogen,p,24.0,37.0,2.0,nose,ATCC 190918,0,,AgNO3,,,20,done,,,
104,chemical synthesis using sodium borohydride,1.87,spherical,ZOI,Staphylococcus epidermidis,180.0,3.0,https://pubs.rsc.org/en/content/articlelanding/2019/na/c9na00017h,24.0,Bacillota,Bacilli,Bacillales,Staphylococcaceae,Staphylococcus,Bacteria,Staphylococcus epidermidis,non-pathogenic,p,24.0,35.0,2.0,skin,ATCC 190918,0,,AgNO3,,,20,done,,,
105,chemical synthesis using sodium borohydride,1.87,spherical,ZOI,Escherichia coli,180.0,4.0,https://pubs.rsc.org/en/content/articlelanding/2019/na/c9na00017h,24.0,Pseudomonadota,Gammaproteobacteria,Enterobacterales,Enterobacteriaceae,Escherichia,Bacteria,Escherichia coli,pathogenic,n,48.0,37.0,2.0,urine,10P50,0,,AgNO3,,,20,done,,,
106,chemical synthesis using sodium borohydride,1.87,spherical,ZOI,Staphylococcus aureus,180.0,2.0,https://pubs.rsc.org/en/content/articlelanding/2019/na/c9na00017h,24.0,Bacillota,Bacilli,Bacillales,Staphylococcaceae,Staphylococcus,Bacteria,Staphylococcus aureus,pathogenic,p,24.0,37.0,2.0,skin,ATCC 19606,0,,AgNO3,,,20,done,,,
107,chemical synthesis using sodium borohydride,1.87,spherical,ZOI,Staphylococcus aureus,180.0,3.5,https://pubs.rsc.org/en/content/articlelanding/2019/na/c9na00017h,24.0,Bacillota,Bacilli,Bacillales,Staphylococcaceae,Staphylococcus,Bacteria,Staphylococcus aureus,pathogenic,p,24.0,37.0,2.0,skin,ATCC 25923,0,,AgNO3,,,20,done,,,
108,chemical synthesis using sodium borohydride,2.93,spherical,ZOI,Pseudomonas aeruginosa,180.0,6.0,https://pubs.rsc.org/en/content/articlelanding/2019/na/c9na00017h,24.0,Pseudomonadota,Gammaproteobacteria,Pseudomonadales,Pseudomonadaceae,Pseudomonas,Bacteria,Pseudomonas aeruginosa,opportunistic pathogen,n,24.0,37.0,2.0,soil,PAO1,0,,AgNO3,,,20,done,,,
109,chemical synthesis using sodium borohydride,2.93,spherical,ZOI,Staphylococcus epidermidis,180.0,8.5,https://pubs.rsc.org/en/content/articlelanding/2019/na/c9na00017h,24.0,Bacillota,Bacilli,Bacillales,Staphylococcaceae,Staphylococcus,Bacteria,Staphylococcus epidermidis,opportunistic pathogen,p,24.0,37.0,2.0,nose,ATCC 190918,0,,AgNO3,,,20,done,,,
110,chemical synthesis using sodium borohydride,2.93,spherical,ZOI,Staphylococcus epidermidis,180.0,8.5,https://pubs.rsc.org/en/content/articlelanding/2019/na/c9na00017h,24.0,Bacillota,Bacilli,Bacillales,Staphylococcaceae,Staphylococcus,Bacteria,Staphylococcus epidermidis,non-pathogenic,p,24.0,35.0,2.0,skin,ATCC 190918,0,,AgNO3,,,20,done,,,
111,chemical synthesis using sodium borohydride,2.93,spherical,ZOI,Escherichia coli,180.0,7.0,https://pubs.rsc.org/en/content/articlelanding/2019/na/c9na00017h,24.0,Pseudomonadota,Gammaproteobacteria,Enterobacterales,Enterobacteriaceae,Escherichia,Bacteria,Escherichia coli,pathogenic,n,48.0,37.0,2.0,urine,10P50,0,,AgNO3,,,20,done,,,
112,chemical synthesis using sodium borohydride,2.93,spherical,ZOI,Staphylococcus aureus,180.0,4.0,https://pubs.rsc.org/en/content/articlelanding/2019/na/c9na00017h,24.0,Bacillota,Bacilli,Bacillales,Staphylococcaceae,Staphylococcus,Bacteria,Staphylococcus aureus,pathogenic,p,24.0,37.0,2.0,skin,ATCC 19606,0,,AgNO3,,,20,done,,,
113,chemical synthesis using sodium borohydride,6.53,spherical,ZOI,Staphylococcus aureus,180.0,6.0,https://pubs.rsc.org/en/content/articlelanding/2019/na/c9na00017h,24.0,Bacillota,Bacilli,Bacillales,Staphylococcaceae,Staphylococcus,Bacteria,Staphylococcus aureus,pathogenic,p,24.0,37.0,2.0,skin,ATCC 25923,0,,AgNO3,,,20,done,,,
114,chemical synthesis using sodium borohydride,6.53,spherical,ZOI,Pseudomonas aeruginosa,180.0,2.0,https://pubs.rsc.org/en/content/articlelanding/2019/na/c9na00017h,24.0,Pseudomonadota,Gammaproteobacteria,Pseudomonadales,Pseudomonadaceae,Pseudomonas,Bacteria,Pseudomonas aeruginosa,opportunistic pathogen,n,24.0,37.0,2.0,soil,PAO1,0,,AgNO3,,,20,done,,,
115,chemical synthesis using sodium borohydride,6.53,spherical,ZOI,Staphylococcus epidermidis,180.0,2.0,https://pubs.rsc.org/en/content/articlelanding/2019/na/c9na00017h,24.0,Bacillota,Bacilli,Bacillales,Staphylococcaceae,Staphylococcus,Bacteria,Staphylococcus epidermidis,opportunistic pathogen,p,24.0,37.0,2.0,nose,ATCC 190918,0,,AgNO3,,,20,done,,,
116,chemical synthesis using sodium borohydride,6.53,spherical,ZOI,Staphylococcus epidermidis,180.0,2.0,https://pubs.rsc.org/en/content/articlelanding/2019/na/c9na00017h,24.0,Bacillota,Bacilli,Bacillales,Staphylococcaceae,Staphylococcus,Bacteria,Staphylococcus epidermidis,non-pathogenic,p,24.0,35.0,2.0,skin,ATCC 190918,0,,AgNO3,,,20,done,,,
117,chemical synthesis using sodium borohydride,6.53,spherical,ZOI,Escherichia coli,180.0,2.5,https://pubs.rsc.org/en/content/articlelanding/2019/na/c9na00017h,24.0,Pseudomonadota,Gammaproteobacteria,Enterobacterales,Enterobacteriaceae,Escherichia,Bacteria,Escherichia coli,pathogenic,n,48.0,37.0,2.0,urine,10P50,0,,AgNO3,,,20,done,,,
118,chemical synthesis using sodium borohydride,6.53,spherical,ZOI,Staphylococcus aureus,180.0,2.0,https://pubs.rsc.org/en/content/articlelanding/2019/na/c9na00017h,24.0,Bacillota,Bacilli,Bacillales,Staphylococcaceae,Staphylococcus,Bacteria,Staphylococcus aureus,pathogenic,p,24.0,37.0,2.0,skin,ATCC 19606,0,,AgNO3,,,20,done,,,
